Repository: JeremyHow-source/Semiconductors

# 📚 Semiconductor Reading Notes
A curated collection of technical reading notes on semiconductor engineering, failure analysis, IC packaging, and advanced 3D microelectronic packaging.

## 📖 Live Site

**[🌐 View the Interactive Notes →](https://jeremyhow-source.github.io/Semiconductors/)**

## 📘 Books Covered

| Book | Chapters | Topics |
|------|----------|--------|
| **Failure Analysis of Integrated Circuits** | Ch. 3–15 | Electrical fault isolation, SEM, FIB, EDS, AES, SIMS, FTIR, sample prep |
| **Failure Analysis — Bâzu (2011)** | Ch. 1–8 | Reliability theory, bathtub curve, acceleration models, failure mechanisms |
| **Reliability Technology for IC Packaging** | Ch. 1–2 | Package types, material properties, CTE, thermal/electrical fundamentals |
| **3D Microelectronic Packaging** | Ch. 4, 6, 8–10 | TSV, micro-Raman, metal pumping, Cu microstructure, SAB, hybrid bonding, Cu sintering, TCB, process materials |
| **Bruker QUANTAX EDS Advanced Training** | Modules 1–5 | SDD detector physics, pulse processing, beam-matter interactions, interaction volumes, specimen prep, ZAF/$\Phi(\rho z)$ matrix corrections, standardless vs standard quantification, carbon anomaly analysis |

## 📝 Features

- **Waterfall Markdown View** — Full-length, continuous reading with embedded figures, tables, and Mermaid diagrams
- **Snippet Card View** — Quick-reference cards with search and section filtering
- **Multiple Themes** — Dracula (default), Deep Blue, Dark Amethyst, Forest Dark, Amber/Copper, Electric Cyan (Bruker EDS)
- **Technical Figures** — Generated diagrams illustrating key packaging concepts and processes
- **Mermaid Diagrams** — Interactive flowcharts, process maps, and decision trees

## 📂 Repository Structure

```
├── index.html              # Main interactive web application
├── Failure/                 # Failure analysis notes
│   ├── FA_IC_Notes.md
│   ├── Bazu_FA_Notes.md
│   ├── IC_Packaging_Reliability_Notes.md
│   ├── Bruker_EDS_Training_Notes.md
│   └── extracted_assets/    # High-resolution EDS figures, spectra, and schematics
├── Packaging/               # 3D packaging notes
│   ├── 3D_Microelectronic_Packaging_Notes.md
│   └── figures/             # Technical figures and diagrams
└── README.md
```

## 🛠️ Tech Stack

- **HTML/CSS/JS** — Single-page application, no build step required
- **[Marked.js](https://marked.js.org/)** — GitHub Flavored Markdown rendering
- **[Mermaid.js](https://mermaid.js.org/)** — Interactive diagram rendering
- **GitHub Pages** — Static hosting

---
  <a href="https://ko-fi.com/jeremyhow">
  </a>
  Made with ❤️ by <a href="https://ko-fi.com/jeremyhow">Jeremy</a>

File: AZtec_EDS_TEM/AZtec_EDS_TEM_User_Guide_ZH.md (part 1 of 3)
# AZtec EDS (TEM) 用户指南（完整中文原版）

**产品编号:** 51-1720-498 | **来源:** Oxford Instruments NanoAnalysis（130 页完整原版）

![AZtec EDS (TEM) 用户指南封面](images/tem_guide/cover.png)

---

## 免责声明

如果对文档内容或格式进行任何未经授权的更改，Oxford Instruments 将不对由本文档使用造成的后果承担任何责任。

尽管已尽力确保所含信息的准确性，但Oxford Instruments NanoAnalysis 无法保证这些信息没有任何错误、遗漏或误差。此外，Oxford Instruments NanoAnalysis 的政策是不断进行产品改进。因此，本公司保留更改本文档所含信息的权利，恕不另行通知。

本手册不提供任何明示或默示的担保，包括但不限于对针对特定用途的适销性和适用性的默示担保。

## 版权所有

本文档所含信息为专有信息，属于Oxford Instruments NanoAnalysis 的知识产权。本文档由Oxford Instruments NanoAnalysis 发布，前提是接受文档的任何人应尽最大努力避免在未经Oxford Instruments NanoAnalysis 书面同意的情况下将此类保密信息泄露给任何第三方。未经Oxford Instruments NanoAnalysis 书面同意，不得对本文档的任意部分以任何形式进行复制、传播、转载或任何其他方式的公开。

## 目标受众

本用户指南包含有关如何将Oxford Instruments AZtec EDS 系统结合Oxford Instruments EDS 系列探测器使用的信息。它适用于普通用户和高级用户，涵盖使用AZtec EDS 软件采集、重新分析和处理EDS 数据的各个方面。它要求用户熟悉透射式电子显微镜(TEM) 和相关设备的安全操作，并具备以下条件：

- 基本的TEM 技能，例如装载样品、聚焦、改变放大倍数、生成图像和在电镜内移动样品。如果对其中任何一项不熟悉，请参阅TEM 手册。
- 基本的EDS 样品制备技能或具备以适当方式制备的样品。
- 对于EDS 的基本了解。

## 联系信息

Oxford Instruments NanoAnalysis Halifax Road High Wycombe HP12 3SE, UK

电话：+44 (0) 1494 442255 传真：+44 (0) 1494 461033

电子邮件：nanoanalysis@oxinst.com www.oxford-instruments.com

---

## 目录

- **[1. 简介](#1-简介)**
  - [1.1. AZtec EDS 简介](#11-aztec-eds-简介)
  - [1.2. EDS 系统](#12-eds-系统)
  - [1.3. AZtec EDS 软件](#13-aztec-eds-软件)
  - [1.4. EDS 系统校准](#14-eds-系统校准)
- **[2. 为EDS 分析准备](#2-为eds-分析准备)**
  - [2.1. 样品储存](#21-样品储存)
  - [2.2. 为EDS 设置TEM](#22-为eds-设置tem)
  - [2.3. 选择EDS 采集模式](#23-选择eds-采集模式)
  - [2.4. 设置EDS 探测器](#24-设置eds-探测器)
- **[3. 描述样品](#3-描述样品)**
  - [3.1. 描述样品工作区](#31-描述样品工作区)
  - [3.2. 项目摘要](#32-项目摘要)
  - [3.3. 预定义的元素](#33-预定义的元素)
- **[4. 定位采集区域](#4-定位采集区域)**
  - [4.1. AZtecLive 工作区](#41-azteclive-工作区)
  - [4.2. 使用AZtecLive](#42-使用azteclive)
- **[5. 样品成像](#5-样品成像)**
  - [5.1. 扫描图像工作区](#51-扫描图像工作区)
  - [5.2. 采集图像](#52-采集图像)
  - [5.3. 查看和展示图像](#53-查看和展示图像)
  - [5.4. 保存并导出图像](#54-保存并导出图像)
- **[6. 处理样品漂移](#6-处理样品漂移)**
  - [6.1. 使用AutoLock 漂移修正](#61-使用autolock-漂移修正)
  - [6.2. 监视漂移修正](#62-监视漂移修正)
- **[7. 分析器- 向导](#7-分析器--向导)**
  - [7.1 采集谱图](#71-采集谱图)
  - [7.2 确认元素](#72-确认元素)
  - [7.3 计算成分](#73-计算成分)
  - [7.4 比较谱图](#74-比较谱图)
- **[8. 分析器- 自定义](#8-分析器--自定义)**
  - [8.1 采集和确认](#81-采集和确认)
  - [8.2 比较谱图](#82-比较谱图)
- **[9. 质厚测量的流程](#9-质厚测量的流程)**
  - [9.1 用户的工作流程](#91-用户的工作流程)
- **[10. 点和ID - 向导](#10-点和id---向导)**
  - [10.1 采集谱图](#101-采集谱图)
  - [10.2 确认元素](#102-确认元素)
  - [10.3 计算成分](#103-计算成分)
  - [10.4 比较谱图](#104-比较谱图)
- **[11. 点和ID - 自定义](#11-点和id---自定义)**
  - [11.1 采集和确认](#111-采集和确认)
  - [11.2 比较谱图](#112-比较谱图)
- **[12. 线扫描- 向导](#12-线扫描--向导)**
  - [12.1 采集线数据](#121-采集线数据)
  - [12.2 构建线扫描](#122-构建线扫描)
- **[13. 线扫描- 自定义](#13-线扫描--自定义)**
  - [13.1 采集和构建- 线扫描](#131-采集和构建--线扫描)
- **[14. 分布图- 向导](#14-分布图--向导)**
  - [14.1 采集分布图数据](#141-采集分布图数据)
  - [14.2 构建分布图](#142-构建分布图)
  - [14.3 分析相](#143-分析相)
- **[15. 分布图- 自定义](#15-分布图--自定义)**
  - [15.1 采集和构建](#151-采集和构建)
  - [15.2 分析相](#152-分析相)
- **[16. 最优化](#16-最优化)**
  - [16.1 标定](#161-标定)
  - [16.2 K 因子](#162-k-因子)
  - [16.3 和峰修正](#163-和峰修正)

---

## 1. 简介

本用户指南为用户提供了所有必要的信息，包括如何使用配置Oxford Instruments EDS 探测器之一的Oxford Instruments AZtec EDS 系统采集EBSD 数据。它适用于普通用户和高级用户，涵盖EDS 数据采集和分析的所有方面，包括：

- 准备采集EDS 数据：
- 设置以采集EDS 数据。
- 采集EDS 数据。
- 查看并分析EDS 数据。

### 1.1. AZtec EDS 简介

AZtec EDS 是一种在微观和纳米刻度上对材料进行表征的强大而灵活的工具。它结合了常规分析结果的速度和准确性以及推动EBSD 技术前沿的应用所需的灵活性和强大功能。

![图表 (p.4)](images/tem_guide/fig_p004_01.png)

它有以下特性：

- 易于使用：，使用智能工具( 如Tru-Q) 的系统设置、数据采集和分析的向导工作流，确保所有样品的结果准确。
- 灵活：专家可以自定义屏幕上可用的工具( 自定义模式) ，调整设置以解决困难的应用，并使用功能强大的重新分析工具优化采集后的数据。
- 快速和强大：最新一代的探测器允许高速和高灵敏度的数据采集，而软件允许实时采集、处理和显示数据。
- 创新：强大的工具可以解决现实中的问题： ° AZtecLive：实时电子图像与实时X 射线化学图像相结合，提供了一种与样品交互和执行样品调查的直观新方法。 ° AZtecFeature：高速、易于使用的颗粒分析系统，具有特定于应用的配置文件。

### 1.2. EDS 系统

Oxford Instruments AZtec EDS 系统包括以下组件：

##### EDS 探测器

EDS 探测器捕捉样本产生的X 射线，并将每个单独的X 射线的能量转换成大小成比例的电压信号。有关EDS 探测器如何工作的更多信息，请参阅EDS 探测器工作原理部分。目前 Oxford Instruments 提供两种类型的EDS 探测器，即Ultim 系列探测器和Xplore 系列探测器。 EDS 探测器的先前型号包括XMax、XMaxN 和X-Act 探测器系列。

##### Ultim EDS 探测器

Ultim 系列EDS 探测器是Oxford Instruments 高端、大区域SDD、EDS 探测器的最新系列。

![图表 (p.5)](images/tem_guide/fig_p005_01.png)

可用的模型包括：

- Ultim Max：高性能大区域SDD 探测器，提高了SEM 分析的分辨率、质量和性能。
- Ultim Max TEM：高性能、低矮式80 mm2 无窗探测器，用于纳米级分析和TEM 中元素面扫描。
- Ultim Max TLE：优化的100 mm2 无窗探测器，用于在TEM 中的原子级元素表征。
- Ultim Extreme：无窗100 mm2 探测器针对纳米级应用设计成最大限度的灵敏度和空间分辨率。它采用了一个基础几何条件，在超高分辨率FEG-SEM 中实现EDS 性能，同时在最佳工作距离处成像。

##### Xplore EDS 探测器

Xplore 系列的EDS 探测器是Oxford Instruments 出品的最新入门级SDD EDS 探测器系列。它们针对日常分析进行了优化，并使用了与Ultim 探测器系列相同的技术，以获得经验证的性能。

![图表 (p.5)](images/tem_guide/fig_p005_02.png)

可用的模型包括：

- Xplore：SEM 中用于例行分析的探测器系列。
- Xplore TEM：80mm2 探测器针对120 kV 和200 kV TEM 中的例行应用进行了优化。

##### 控制模块

EDS 控制模块用于：

- 为EDS 探测器供电、与其通信以及控制它。
- 将EDS 探测器与其他输入信号同步，控制电镜束流。
- 处理EDS 探测器检测到的X 射线。
Ultim 和Xplore 探测器由X1 或X4 EDX 采集模块控制。以前的探测器型号由mics 和Xstream 控制模块控制：

![图表 (p.6)](images/tem_guide/fig_p006_01.png)

![图表 (p.6)](images/tem_guide/fig_p006_02.png)

X1 / X4 控制模块 mics / xstream 控制模块

##### EDS 计算机

EDS 计算机：

- 运行AZtec EDS 软件，其用于采集、处理和分析的EDS 数据。
- 与电镜通信。
- 控制EDS 硬件。
- 接收来自控制模块的数据。

#### 1.2.1. EDS 探测器工作原理

SDD EDS 探测器通常具有以下结构：

![图表 (p.6)](images/tem_guide/fig_p006_03.png)

| 项目 | 描述 |
| --- | --- |
| 准直器 | 准直器提供了一个限制孔，X 射线必须通过它才能到达探测器。这样可以确保只检测到来自被电子束激发区域的X 射线，而不包括来自电镜室其他部分的杂散X 射线。 |
| 电子阱 | 穿透探测器的电子会产生背景伪影，也会使测量链过载。电子阱是一个永久磁铁组件，它能强烈地偏转任何经过的电子。注意：一些Ultim Extreme 探测器没有电子阱。相反，它们依靠电镜镜头视场来捕获电子。 |
| 窗口 | 当电镜室通风到大气压力时，窗口提供了一个屏障，可保持探测器内的真空和清洁。它们通常由一种低至100 eV 并对X 射线透明的薄聚合物制成，该聚合物被放置在一个支撑网格上，支撑网格将窗口固定在适当的位置。在真空度非常高的仪器中，例如TEM，可以使用无窗探测器，这使得对轻元素的灵敏度更高。 |
| 传感器 | 传感器是一种半导体硅漂移探测器(SDD) 装置，它通过电离过程将具有特定能量的X 射线转换成比例大小的电荷。在SDD 的背面使用环形电极施加的场梯度来收集阳极处检测到的每个X 射线释放的电荷。 |
| 电荷敏感放大器 | 电荷传感器放大器直接连接到传感器。它是放大过程的第一个阶段，测量入射X 射线在晶体中释放的电荷，并将其转换为电压输出。 |
| 探测器冷却中 | SDD 探测器在零下几十度的温度下工作，并由绑定在SDD 传感器上的Peltier 装置进行冷却。这些装置的热量通过热管传递到探测器主体的散热片上，在那里散热。 |

它的工作原理是通过三个阶段的过程将每个单独X 射线的能量转换成大小成比例的电压信号：

1. 通过将SDD 中原子离子化，将X 射线转换为电荷。
2. 电荷通过电荷敏感放大器转换成电压信号，每个电压阶跃输出对应于单条X 射线。
3. 电压信号输入脉冲处理器以进行测量。

##### 将X 射线能量转换成电荷

SDD 传感器由高纯度硅制成，入口侧有一个大面积触点，面向入射的X 射线。在另一侧有一个中心小阳极触点，周围有许多同心漂移电极：

![图表 (p.8)](images/tem_guide/fig_p008_01.png)

当在SDD 探测器芯片上施加偏压，并且探测器暴露于X 射线下时，它将检测到的每个X 射线转换成电子云，电荷与X 射线的特征能量成正比。这些电子被提升到硅半导体的导带中，并在传感器内留下类似于自由正电荷的空穴。然后，电子沿着漂移环之间的场梯度“漂移”下来，在阳极处收集。

##### 将电荷转换为电压信号

在SDD 阳极处积聚的电荷通过电荷敏感放大器转换为电压信号：

![图表 (p.8)](images/tem_guide/fig_p008_02.png)

在操作过程中，电荷在反馈电容器上积聚。这种电荷有两个来源：

1. 传感器材料的电流泄漏。
2. X 射线从探测器中吸收的光子中产生的电荷。
由电荷积累引起的前置放大器的输出是由于泄漏电流而稳定增加的电压“斜坡”，由于每个X 射线事件产生的电荷，在这个斜坡上叠加了陡阶跃。积累的电荷必须定期恢复，以防止前置放大器饱和。因此，在预先确定的电荷水平下，电容器被放电，这个过程称为恢复或“重置”。由于噪声限制了每个阶跃的测量精度，输出波形呈现出波动。如果测量不精确，这将扩展相同能量光子的测量直方图。因此，噪声影响X 射线谱峰的宽度，特别是在低能量区。噪声受电荷敏感放大器增益、输入电容和泄漏电流的影响。低噪声是区分低能量X 射线如铍Kα、硅LI 和铝LI 与噪声波动的必要条件。例如，以下谱图显示了 Al、Si 和Be 的K 和L 谱峰与基线噪声的分离：

![图表 (p.9)](images/tem_guide/fig_p009_01.png)

##### 测量电压信号

单个X 射线光子释放的电荷在前置放大器的输出端出现，作为线性增加的电压斜坡上的电压阶跃：

![图表 (p.9)](images/tem_guide/fig_p009_02.png)

脉冲处理器的基本作用是精确测量入射X 射线的能量，并在计算机的相应通道中对其进行数字计数。它必须优化对原始X 射线信号噪声的去除，并且需要快速、准确地识别从100eV 到40keV 的大范围X 射线能量事件。它还需要及时区分到达探测器的非常接近的事件，以防止和峰效应。利用数字脉冲整形技术，在脉冲处理器的输入端对来自前置放大器的信号进行数字化，并通过数字计算实现整形和降噪。前置放大器输出由模数转换器(ADC) 连续采样，X 射线脉冲高度通常通过将X 射线事件之前测量的一组值的平均值从事件后测量的另一组值的平均值减去来测量。然后，阶跃测量的结果值直接发送到计算机多通道分析仪。通过对信号进行平均，有效地滤除了探测器电压斜坡上的噪声。将波形平均的时间有时被称为处理时间，但是根据所使用的处理方案，可以应用不同的定时定义。

#### 1.2.2. 分辨率和探测器噪声

分辨率是探测器质量的唯一最被接受的测量方法，它提供了探测器性能的有用指示。它被定义为谱峰最大高度(FWHM) 一半处的宽度。数字越小，探测器的分辨率就越好，并且由于X 射线谱线间距很近，在解析谱峰时效果也就更好。探测器所实现的分辨率取决于传感器的噪声源以及计数链对它们的处理方式。不期望的噪声通常有三个主要来源：

1. 电压噪声：电压噪声受电荷敏感放大器增益和SDD/电荷敏感放大器电路( 例如传感器阳极)中部件电容之和的影响。在脉冲处理器中使用长处理时间的信号平均可以降低电压噪声。因此，SDD 和电荷敏感放大器电路中的电容越低，处理时间越短，可能的计数率也越高。
2. 泄漏束流：泄漏束流来自施加到SDD 上的偏置电压，并在电压斜坡上增大斜率。它是“散粒噪声”的一个来源，在长处理时间内，基线信号会随着积分斜坡所用的时间而变化，从而影响分辨率。对于给定的探测器设计，泄漏量与SDD 的面积和厚度成正比，并随温度升高而增大。为了实现最佳分辨率，SDD 探测器采用Peltier 技术进行冷却。
3. 1/F 噪声：1/F 对分辨率的贡献是由于探测器的特性( 如触点和电介质材料) ，并且在很大程度上与处理时间无关。
EDS 探测器的分辨率传统上是用锰Kα 线的X 射线来测量的。这对EDS 探测器的制造商很方便，因为它允许MnKα 发射55Fe 放射源来监测单个传感器和探测器的性能，而不需要SEM。在电子显微镜下放置一片纯锰于电子束下，也可以很容易地测量MnKα 的分辨率。

##### 不完全电荷收集

如果X 射线产生的所有电子-空穴对没有漂移到电触点上，则电荷灵敏放大器测量到的电荷信号将小于预期值，所测得的能量将低于入射X 射线的能量。这种现象被称为不完全电荷收集(ICC)，其结果是在谱图中出现的计数的能量低于它们所代表的X 射线的能量，通常为谱峰的低能量侧的尾部。所有探测器都会在一定程度上经历不完全电荷收集。低能量X 射线的穿透深度很浅，在靠近正面接触处电荷收集通常很差。因此，低能量X 射线的谱峰将更宽，平均能量低于预期，这是因为测量每个X 射线时电荷收集的水平不同。因此，不完全的电荷收集导致探测器在低能量下测量的分辨率比理论上预测的要差。在极端情况下，它可能是在这些非常低的能量下控制分辨率的主导因素。下图显示了EDS 探测器的分辨率如何随能量变化，并取决于三个因素：

1. 基于探测器中使用的晶体材料的恒定分散。
2. 电子噪声的水平。
3. 电荷收集不完全导致的低能谱峰展宽。
   ![图表 (p.10)](images/tem_guide/fig_p010_01.png)

##### 分辨率如何随计数率和处理时间的影响而变化

处理时间越长(TP)，电压噪音越低。如果泄漏束流噪声仍然很低，谱图中显示的谱峰的分辨率将提高，并且更容易将其与能量相近的另一个谱峰分离或将其解析。例如：

![图表 (p.11)](images/tem_guide/fig_p011_01.png)

但是，处理时间与数据测量的速度之间存在着权衡。处理时间越长，测量每一个X 射线所花费的时间就越多，可测量的事件也就越少。处理器使用的最长的处理时间提供了可能的最佳分辨率，而最短的处理时间提供了谱图的最大吞吐量，但是会有一些分辨率的损失。生产率取决于测量的计数率，称为采集速率，而不是输入计数率( 输入探测器) 。随着输入速率增加，采集速率也随之增加，但会拒绝越来越多的事件。这是因为计数率的增加增加了另一个X 射线事件在测量第一个X 射线时在时间TP 内到达的可能性。这将干扰测量并需要将其拒绝。如果输入计数率充分增大，被拒绝的x 事件的比例将超过测量事件的增加，并且随着输入速率的进一步增加，采集速率将开始下降。

![图表 (p.11)](images/tem_guide/fig_p011_02.png)

![图表 (p.11)](images/tem_guide/fig_p011_03.png)

通过平均不同的信号测量数来测量电压斜坡上的阶跃。较短的Tp 可以测量所有的阶跃，但每个测量的阶跃的变化很大，因此X 射线能量测量不准确，谱峰分辨率较差。长Tp 意味着有些阶跃靠得太近而无法测量。然而，噪声平均效果更好，因此谱峰显示出更好的分辨率

因此，对于每个处理时间，存在一个最大采集速率，该速率对应于所选分辨率的最大可能速度。每个处理时间的最大采集速率是所用探测器脉冲处理器的特征。通过确定每个处理器设置的最大采集速率和此速率下的分辨率，可以评估探测器/处理器测量链的工作效率和性能。最佳分辨率可以在每秒万次计数( 输入计数率) 时达到，最大吞吐量以每秒十万次计数来衡量。例如：

![图表 (p.12)](images/tem_guide/fig_p012_01.png)

#### 1.2.3. 以极高计数率进行分析的挑战

已经以高达200,000 cps 的输入计数率执行EDS 定量分析，并以超过500,000 cps 的输入计数率收集了X 射线分布图。但是，在这些计数率条件下，还需要考虑其他影响。

##### 弹道亏损

由入射的X 射线生成的电子云在到达阳极之前散布开来。这对于SDD 探测器来说是个问题，因为电子云漂移到阳极进行信号收集的速度相对较慢。X 射线被吸收的点与阳极之间的路径距离越长，电子云散布的越多。当电子云靠近阳极时，开始感应输出信号，但是直到收集到整个电子云为止，才能实现完整的信号步长。电子云越大，这一时间越长。因此，信号脉冲的上升时间取决于探测器中原始的相互作用点。例如：

![图表 (p.12)](images/tem_guide/fig_p012_02.png)

为了获得很高的计数率，必须使用较短的处理时间快速测量信号。如果使用的处理时间太短，则脉冲可能无法达到其最大峰值高度，因此测量中会出现缺陷，即“弹道亏损”。例如：

![图表 (p.13)](images/tem_guide/fig_p013_01.png)

![图表 (p.13)](images/tem_guide/fig_p013_02.png)

因此，随着处理时间的减少以及高计数率下SDD 的操作模式，弹道亏损成为一个重要的问题。由于来自大面积探测器的脉冲将具有不同的上升时间，因此产生的效果将类似于电荷收集未完成，在峰值的低能量侧出现拖尾。谱峰峰型状偏离理想模型的失真会降低谱图处理的准确性，特别是对于重叠谱峰。因此，要以高计数率运行大面积SDD 探测器，必须解决弹道亏损的问题。通过使用对称设计限制漂移到阳极的路径距离，可以改善该问题。也可以使用特殊的脉冲处理技术来确保测量对上升时间的变化不敏感。尽管这限制了最大速度，但可以确保保持良好的分析性能。

##### 脉冲和峰

当来自两个X 射线的脉冲非常靠近，以至于脉冲处理器无法将电压信号区分为单独的信号时，会发生脉冲和峰。结果是对两个X 射线的测量像是一个，并且在通道的谱图中添加了一个计数，该计数是两个X 射线的能量之和。这在谱图中最常表现为和峰，这种和峰在两个能量较低的主峰的总和能量位置出现。例如，在以下Al2O3 谱图中，和峰出现在2.97 keV 处。该峰被标记为Ag，而实际上却是AlK + AlK 的和峰。谱图还显示了另一个在2.01 keV 处的和峰，已被标记为P，而实际上是OK + AlK 的和峰：

![图表 (p.13)](images/tem_guide/fig_p013_03.png)

任何一对脉冲都会发生脉冲和峰，连续X 射线会与特征X 射线堆积，从而在主峰的高能量侧产生“堆积连续体”。连续X 射线与其他连续X 射线的堆积会导致背景超出Duane Hunt 限或入射电子的有效着陆电压。连续假象会影响谱图处理的准确性，特别是对于使用背景建模而非背景过滤的算法。未经修正的脉冲和峰会导致多种分析错误，包括元素识别不正确，峰比不准确以及定量结果随计数率而变化。脉冲处理器通常使用和峰检查通道以确保一次仅测量一个光子。检查通道旨在检测每个进入事件的到达。其电路具有一个时间常数，该常数确定可以所识别的事件之间的最短时间。如果时间常数短，则噪音水平会很高，并且检查器将错过低能量事件，但对于发现彼此靠近的高能量事件将非常有效。如果时间常数较长，将检查到所有低能量事件，但无法区分到达时间接近的事件。如果错过任何事件，即低能量事件或到达时间过近的事件，检查器将无法否决测量，因而会出现和峰假象。为了折衷，理想情况下，脉冲处理器应具有多个这样的电路，每个电路具有不同的时间常数，以确保在可检测能量的整个范围内都具有有效的脉冲和峰保护。因此，有效的脉冲检查应提供没有和峰假象的谱图。使用SDD 探测器以如此高的计数率工作时，即使有电子和峰检查器，在谱图中也不可避免地会出现一些和峰假象。除和峰检查外，存在可用于修正谱图中的任何和峰的另一种方法。这种“和峰修正”需要识别所有和峰事件，将其从谱图中删除，然后再放回正确的谱图通道中。已经开发出一种成功的算法来完成此任务，该算法使用和峰检查电路的详细模型和预测性统计方法来确定谱图中的堆积。使用此算法，即使在采集谱图的过程中，也可以检测和修正谱图中的和峰事件。例如，如果上面的谱图正确应用了脉冲和峰修正，便可以消除假象：

![图表 (p.14)](images/tem_guide/fig_p014_01.png)

### 1.3. AZtec EDS 软件

AZtec EDS 软件是一个高级软件包，设计成允许使用EDS 完成样品分析。它被设计成具有：

- 用于系统设置、数据采集和数据分析的指导工作流程，可确保所有用户都可以获得并分析其样品的EDS 数据。
- 一种可针对各水平用户和各种EDS 应用进行定制的结构。
用户界面(UI) 的主要功能包括：

![图表 (p.15)](images/tem_guide/fig_p015_01.png)

| 项目 | 描述 |
| --- | --- |
| 菜单栏 | 具有用于执行各种操作的典型下拉菜单栏，包括打开、保存和导入项目、应用程序缩放级别、语言和外观、用户设定和帮助。 |
| 技术选择器 | 从下拉菜单中选择要使用的技术。可用列表取决于授权硬件。 |
| 导航器选择器 | 从下拉菜单中选择要执行的分析类型( 例如，分布图或线扫描) 。可用列表取决于授权分析类型。 |
| 导航器 | 指导用户完成分析的一系列步骤。 |
| 显示选择器 | 选择项目在主工作区的显示方式。 |
| 模式选择器 | 选择是使用向导模式还是自定义模式。 |
| 主工作区 | 主要工作区域。显示的信息类型取决于所选导航器步骤。 |
| 采集工具栏 | 包含用于当前步骤的设置菜单和采集控件的工具栏。 |
| 调色 | 工具栏包含用于当前工作区的实用本地工具。 |
| 板 |  |
| 上下文菜单 | 通过右键单击项目，可使用上下文菜单快速访问各个图像、分布图、谱图或数据集的诸多实用菜单项。 |
| 支持面板 | 支持面板位于右侧。它最多可包含三个部件：数据视图、迷你视图和步骤注释。数据视图有三个选项卡，显示当前区的数据树、整个项目的数据树以及大区域面扫描的数据树和控件( 自动化) 。迷你视图用于快速轻松地查看实用探测器信息的摘要。例如，它可以显示探测器状态、 EDS 探测器计数率计或实时EDS 频谱。显示的信息取决于所选导航器步骤。它可由用户使用下拉菜单进行选择。步骤注释面板提供如何完成当前导航器步骤中所有事项的基本说明。用户可编辑步骤注释。 |
| 状态栏 | 状态栏位于UI 的底部。左侧显示各种硬件参数。注意：显示的参数可以通过从“工具”菜单访问的首选项进行配置。右侧含有大量硬件图标，用于访问电镜和已安装探测器的弹出窗口。这些弹出窗口用于报告当前状态并可实现电镜和安装的探测器的基本控制。硬件图标左侧是一个用于指示数据是否正在采集的进度图标以及该采集可能的进度为何。 |
| 状态消息 | 状态消息作为弹出窗口出现在UI 的右下角。它们可能是信息( 蓝色) 、警告( 黄色) 或错误( 红色) 。 |

有关Aztec 用户界面的更多信息，包括如何自定义其设置的信息，请参阅Aztec 用户指南。

#### 1.3.1. 向导和自定义模式

AZtec EDS 有两个不同的模式可用：

- 向导模式：这种模式是为所有类型的用户设计的，非常适合于喜欢逐步分析的用户。导航器的每个步骤都有一个明确的目的，使它能够始终看到当前正在发生的事情以及下一步应该做什么。例如：

![图表 (p.17)](images/tem_guide/fig_p017_01.png)

这是默认模式，也是此帮助中显示的模式。

- 自定义模式：这种模式提供了许多不同的工作方式，非常适合那些喜欢自由和灵活操作的用户，在他们需要时做自己想做的事情。选择哪些功能是可见的，以及它们显示的方式和位置。例如：

![图表 (p.17)](images/tem_guide/fig_p017_02.png)

要在两种模式之间切换，请使用软件顶部导航器右侧的模式选择器。

### 1.4. EDS 系统校准

为了使EDS 系统正常工作，在安装过程中由工程师对其进行校准。如果需要，用户可以通过更新能量标定来优化系统的性能。这将测量谱图谱峰位置以微调能量标定，并测量系统的分辨率。这实现准确的修正，以确保最佳的谱峰识别。如果进行非标准化定量分析，除了能量标定外，还必须进行束流测量。该测量用于计算和存储当前束流条件下的束流，以便在定量分析中考虑它并获得准确的结果。

## 2. 为EDS 分析准备

该部分包含在准备对示例执行EDS 时可能有帮助的信息。它包括有关以下方面的信息：

- 。
- 样品储存。
- 为EDS 设置TEM。
- 选择EDS 采集模式。
- 定位探测器。
TEM 中的EDS 允许样品的成分与要分析的电子束互动。TEM 反射镜成像要求中的EDS 样品要求，其中主要条件是样品应为电子透明。有许多技术可以用来准备样品，用于EDS 的TEM 样品。选择正确的技术非常依赖于样品的成分和结构。遗憾的是，没有一种技术可以适用于所有材料，所以可能有必要用不同的方法进行试验，以找到适合特定样品的最佳方法。为EDS 准备TEM 样品的一些最常见的技术包括：

- 机械和例子抛光。
- 双束流FIB/SEM。
- 电抛光。
在AZtec EBSD 采集用户指南中有关于这些技术的信息。

> **注意：** Oxford Instruments 对本部分所述指南的安全性不承担任何责任。务必遵照制造商的健康和安全说明。

### 2.1. 样品储存

为分析准备好样品后，重要的是以适当的方式也将其存储，以避免需要它。在为样品选择合适的存储时，有许多重要的注意事项：

- 样品表面不积聚灰尘或其他颗粒。
- 样品表面无划伤或进一步变形。
- 样品没有采集氧化层( 在某些材料上这可能是不可能的，比如镁，在进一步分析之前需要快速重新抛光) 。
- 样品未采集水分。这尤其适用于岩盐和铁等对水分非常敏感的材料。
- 样品保存在凉爽的温度下。
这些注意事项表明，保存样品的合适位置是在干燥器中，或者至少是在洁净室的适当容器中。移动样品时，避免接触其表面，并使用合适的样品容器。

### 2.2. 为EDS 设置TEM

该部分包含为EDS 设置TEM 的一般建议。为EDS 进行设置所需的准确程序取决于所使用的透射电子显微镜(TEM) 的确切型号和所进行的EDS 实验的类型。有关更具体的说明，请参阅TEM 手册或更有经验的操作员。

##### 安装样品

应按照特定于每个TEM 的方法安装样品。应注意样品相对于EDS 探测器的方向，尽可能优化样品和探测器之间的视线。下面给出了一个例子，突出显示了样品和Cu 柱相对于FIB 提取所用EDS 探测器的取向。在下面的例子中，配置B 和C 将导致来自FIB 网格的背景信号增加和来自样本的X 射线减少。配置A 针对EDS 分析进行了优化，因为样品和探测器之间的视线清晰。

![图表 (p.19)](images/tem_guide/fig_p019_01.png)

##### 为EDS 配置TEM

在为EDS 设置TEM 之前，必须：

- 正确对准TEM，确保电子束是圆形的，可以凝聚成点源。
- 选择合适的束流( 点大小) ，在保持适合分析的显微镜分辨率水平的同时，产生可接受的输入计数率。对于某些分析形式，特别是原子分辨率面扫描，必须在显微镜分辨率和计数率之间进行折衷，在这种情况下，系统的分辨率不能受到影响，因此必须以低输入计数率进行分析。
- 优化样品和探测器之间的视线，消除TEM 样品架和样品网格的阴影效应。如有可能，样品应向探测器倾斜约20–30°。
在选择合适的束流( 点尺寸) 时，必须考虑：

- 分辨率：减小束流，减小点尺寸，从而提高空间分辨率。
- 典型分析：对于面扫描，增大束流可以缩短处理时间，并且可以在短得多的采集时间内实现相同数量的计数。然而，对于定量分析而言，较长处理时间的准确度更为重要，因此减少束流可能会更好。
- 探测器设置：束流会影响探测器的输入输出计数率和死时间。如果需要使用特定的处理时间，则调整束流以给出最佳的死时间、最大输出计数率以及因此而可能获得的最佳统计数据。

### 2.3. 选择EDS 采集模式

选择一个EDS 采集模式：

1. 使用技术选择器下拉菜单选择EDS-TEM 技术：
   ![图表 (p.20)](images/tem_guide/fig_p020_01.png)

2. 使用导航器选择器下拉菜单选择要执行的EDS 实验类型：
   ![图表 (p.20)](images/tem_guide/fig_p020_02.png)

可用的选项卡取决于和已授权的模块。它们可能包括：

- 分析器：EDS 谱图是从电镜上的当前视场采集的。
- Point&ID：EDS 谱图是从当前视野中定义的区域或点采集的。
- 线扫描：沿一条或多条线采集所定义点的EDS 谱图。
- 分布图：从定义的二维区域采集EDS 分布图数据。
- 特征：自动颗粒分析。有关使用AZtec Feature 的更多信息，请参阅AZtec Feature 用户指南。
- 优化：执行校准优化，创建标准并优化和峰校正。导航器现在应该更新以显示所选实验的导航器步骤。
> **注意：** 打开Aztec 时，将自动加载最后使用的技术和导航器。

### 2.4. 设置EDS 探测器

一旦在电镜中设置好样品用于EDS，EDS 探测器就可以定位在电镜室中的EDS 位置并冷却。本部分描述以下操作：

- 控制和监视探测器的位置。
- 控制和监视探测器的操作状态。安装在TEM 上的某些EDS 探测器也可能具有额外的EDS 探测器保护。

#### 2.4.1. 控制和监视探测器位置

控制和监视探测器位置可用的方法取决于探测器型号。

##### Ultim、Xplore TEM 和X-Max 探测器

有两种方法可以控制Ultim、Xplore TEM 和Xmax 探测器的位置：

1. 使用“EDS 探测器控制”窗口中的“插入”选项卡，该窗口可从状态栏右侧访问：
   ![图表 (p.21)](images/tem_guide/fig_p021_01.png)

  - 单击“移入”按钮完全插入探测器：
  - 单击“移出”按钮完全缩回探测器：
  - 单击“停止”随时停止探测器移动。
2. 使用探测器主体上的控制按钮：
   ![图表 (p.21)](images/tem_guide/fig_p021_02.png)

  - 长按其中一个按钮以完全插入或缩回探测器。
  - 轻按其中一个按钮以向内轻推或向外轻拉探测器。
可以从“EDS 探测器控制”窗口的“活动”字段监视探测器移动的状态。可用活动包括：

- 停止。
- 移入。
- 移出。
- 自动缩回。
可以从“EDS 探测器控制”窗口的“状态”字段监视探测器的位置。可用位置包括：

| 状态 | 描述 |
| --- | --- |
| 完全插入 | 探测器完全插入电镜样品室并且可用于采集。 |
| 完全缩回 | 探测器完全从电镜样品室缩回。 |
| 不确定位置 | 探测器位于两端挡板之间的某个位置。 |
| 故障 | 出现故障。 |

#### 2.4.2. 控制和监视探测器操作状态

对于所有探测器型号，都可以使用“EDS 探测器控制”窗口的“热控制”选项卡来监视和控制操作状态。还可以使用探测器主体上的LED 监视操作状态。

> **注意：** 如果探测器未冷却，则用于EDS 数据采集的开始按钮将禁用。

对于所有探测器型号，“EDS 探测器控制”窗口的“热控制”选项卡都具有相同的选项：

![图表 (p.22)](images/tem_guide/fig_p022_01.png)

单击“运行”以启动冷却过程，并使探测器进入操作模式。单击“待机”以启动探测器预热过程，并使探测器进入待机模式。探测器主体上的“运行状态”字段和LED 可用于查看当前探测器状态。可能的状态包括：

| 状态 | Ultim | Xplore | Xplore (TEM) | X-Max | X-Act | 描述 |
| --- | --- | --- | --- | --- | --- | --- |
| 待机 | 左侧 LED<br>![图标](images/tem_guide/icons/icon_p022_02.png) | 稳定闪烁<br>![图标](images/tem_guide/icons/icon_p022_04.png) | 左侧LED<br>![图标](images/tem_guide/icons/icon_p022_02.png) | ![图标](images/tem_guide/icons/icon_p022_02.png) | ![图标](images/tem_guide/icons/icon_p022_02.png) | 探测器为温暖状态并处于待机模式。可以节能并保护探测器寿命。 |
| 加热 | 关闭 | 稳定闪烁<br>![图标](images/tem_guide/icons/icon_p022_04.png) | 关闭 | 关闭 | 关闭 | 已选择待机模式，探测器正在预热到室温。 |
| 致冷 | 右侧 LED<br>![图标](images/tem_guide/icons/icon_p022_04.png) | 探测器冷却时，闪烁频率增加<br>![图标](images/tem_guide/icons/icon_p022_04.png) | 右侧LED<br>![图标](images/tem_guide/icons/icon_p022_04.png) | ![图标](images/tem_guide/icons/icon_p022_04.png) | ![图标](images/tem_guide/icons/icon_p022_04.png) | 已选择运行模式，探测器正在冷却。 |
| 冷 | 右侧 LED<br>![图标](images/tem_guide/icons/icon_p022_13.png) | ![图标](images/tem_guide/icons/icon_p022_13.png) | 右侧LED<br>![图标](images/tem_guide/icons/icon_p022_13.png) | ![图标](images/tem_guide/icons/icon_p022_13.png) | ![图标](images/tem_guide/icons/icon_p022_13.png) | 探测器已冷却，准备好数据采集。 |
| 故障 | 左侧 LED<br>![图标](images/tem_guide/icons/icon_p023_01.png) | 闪烁故障序列<br>![图标](images/tem_guide/icons/icon_p023_01.png) | 左侧LED<br>![图标](images/tem_guide/icons/icon_p023_01.png) | ![图标](images/tem_guide/icons/icon_p023_04.png) | ![图标](images/tem_guide/icons/icon_p023_04.png) | 探测器出现故障 |

#### 2.4.3. EDS 探测器保护

根据现有的软件许可证，安装在TEM 上的某些EDS 探测器可能会安装额外的探测器保护装置，以保护探测器免受高能X 射线和电子造成的潜在损坏。探测器保护有两种形式：

1. 低放大倍率保护：可用于X-Max 和Ultim 探测器。每当电镜处于低倍率模式时，探测器都会自动缩回以保护其免受X 射线的伤害。在安全的情况下，可以按照控制和监视探测器位置一节中的说明重新插入探测器。
   > **注意：** 电镜需要硬件联锁才能使保护起作用。

2. 通量保护：一旦X 射线的通量超过了阀值的时间超过了指定延迟时间，探测器将自动缩回以保护其免受潜在损坏。一旦将电镜设置调整为适合探测器，可以按照控制和监视探测器位置部分中的说明重新插入探测器。如果仍持续过载，探测器会再一次缩回。选中EDS 探测器控制窗口“保护”选项卡上的“启用通量保护”选项可启用或禁用通量保护。启用时，可以自定义保护延迟和阈值的值。可以从用户首选项恢复默认值。
   ![图表 (p.23)](images/tem_guide/fig_p023_06.png)

   > **注意：** AZtec 关闭时，这些值将恢复为工程师默认值。AZtec 打开时，将恢复自定义用户值。

## 3. 描述样品

在使用AZtec 采集任何数据之前，可以在软件中输入待分析样品的相关信息。该信息可能有两种形式：

1. 关于刚刚与AZtec 项目一起保存的示例的一般信息。例如项目摘要。
2. 有关软件使用的样品的信息。
此信息在第一个导航步骤“样品描述”中输入：

![图表 (p.24)](images/tem_guide/fig_p024_01.png)

### 3.1. 描述样品工作区

“描述样品”导航器步骤具有以下结构：

![图表 (p.24)](images/tem_guide/fig_p024_02.png)

主工作区左侧的项目结构窗格用于显示当前项目结构。它也可用于向项目中添加“新样品”。主工作区顶部的选项卡用于选择不同的“描述样品”窗格，在其中可以输入不同类型的项目信息。可用的选项卡取决于所选的导航器和已授权的系统模块。适用于EDS 的选项卡包括：

- 摘要：用于创建和保存有关示例和项目的注释。
- 应用程序：用于选择要用作AZtecFeature 一部分的特定于应用程序的配置文件。
> **注意：** 此选项卡仅在系统具有AZtecFeature 许可证时显示。

- 样品几何条件：用于指定使用预倾斜样品架时的样品倾斜度。
- 预定义的元素：用于指定分析中是否必须包含任何特定元素以及是否应执行AutoID。
- 图像配准：用于配准要用于帮助导航样品的图像。有关图像配准的详细信息，请参阅图像配准步骤。

### 3.2. 项目摘要

在AZtec 中，可以创建与项目一起保存的关于示例和项目的注释，以便以后参考。创建注释：

1. 转到描述样品步骤的“摘要”选项卡：
   ![图表 (p.25)](images/tem_guide/fig_p025_01.png)

2. 根据需要，在“项目注释”、“样品注释”或“区注释”部分中单击。
   > **注意：** 如果项目已经包含数据，要为不同的样品或区添加注释，请从屏幕左侧的列表或数据树中选择样品或区，然后在主工作区的“样品或区”字段中输入信息。

3. 输入所需的信息。当字段处于活动状态时，可以使用出现在字段上方的格式化工具栏中提供的标准文本格式编排工具。
   ![图表 (p.25)](images/tem_guide/fig_p025_02.png)

图像和表格可以从其他程序复制并粘贴到字段中。编辑现有注释：

- 选择正确的样品或区，然后单击“摘要”选项卡下的字段并编辑注释。
- 从“描述样品”选项卡屏幕左侧的列表或数据树中选择要编辑的样品或区，然后选择“编辑注释”。这将打开“样品或区注释”窗口，在该窗口中，可以按照与“摘要”选项卡相同的方式编辑信息：

![图表 (p.25)](images/tem_guide/fig_p025_03.png)

### 3.3. 预定义的元素

“描述样品”导航器步骤中的“预定义元素”选项卡可用于：

- 定义必须包含在分析中的任何元素，无论这些元素是否已被自动检测到。
- 定义在EDS 采集期间是否应执行AutoID。
- 加载必须从用户配置文件中包含的预定义元素集。
- 将分析中必须包含的当前预定义元素集保存到用户配置文件中。

![图表 (p.26)](images/tem_guide/fig_p026_01.png)

在“预定义元素”选项卡的“周期表”中标记为绿色的任何元素都是必须包含在分析中的元素。将在 EDS 谱图中标识这些元素，而无论是否通过AutoID 标识了它们。这对于确认样品是否包含特定元素列表以及查看每个元素的贡献都是有用的( 即使其中一个元素不存在) 。可通过以下方式加入元素：

- 在周期表中双击元素，直至其变绿。
- 选择元素，使其在周期表中高亮显示( 单击一次) ，然后单击“包含”。
- 按住电脑键盘上的"Ctrl" 键，选择元素周期表中的多个元素，使它们突出显示。按下“包含”按钮设置要包含的所有选定元素。
- 通过单击“从配置文件加载”按钮，选择加载预定义的包含元素列表。这将从当前加载的应用程序特定配置文件加载列表。
要将当前包含的元素列表保存到当前用户配置文件中，请单击周期表右侧的“保存到配置文件”按钮。停止包含元素：

- 双击周期表中的元素，直到其背景不再是绿色。
- 选择元素，使其在周期表中高亮显示( 单击一次) ，然后单击“清除”。
- 按“全部清除”按钮删除所有当前包含的元素的包含设置。
- 按住电脑键盘上的"Ctrl" 键，选择元素周期表中的多个所包含元素，使它们突出显示。按“清除”按钮删除所有这些元素的包含设置。
默认情况下，“采集期间执行AutoID”选项处于启用状态。可以通过取消选中周期表正下方的复选框来禁用它。当在EDS 采集期间启用AutoID 时，AZtec 会自动：

- 标识并分析谱图中的峰。
- 推导出产生峰值的相关元素。
- 相应地在谱图中标记峰。

## 4. 定位采集区域

传统上，EDS 以线性和迭代的方式分为两个独立步骤执行：

1. 关注的区域通过电镜上的电子成像识别。
2. 谱图和/或分布图的EDS 收集。
该技术的限制在于：

- 在采集EDS 数据之前，无法查看采集区域中存在的相的成分。
- 具有类似平均原子序数对比度的相可能无法单独使用成像彼此分离，从而导致无法仅使用成像来识别关注的相。
AZtecLive 提供了一个替代的EDS 工作流，可以解决这些问题，并允许以最有效的方式识别样品中关注的区域。它的工作原理是，即使在样品台移动的情况下，也能同时采集EDS 数据和电子图像。这使得组分元素、它们的相对丰度和分布以及样品的形态都可以实时可视化和表征。然后可以选择样品的适当区域进行更深入的分析。

### 4.1. AZtecLive 工作区

AZtecLive 导航器步骤的结构如下所示：

![图表 (p.27)](images/tem_guide/fig_p027_01.png)

| 项目 | 描述 |
| --- | --- |
| 采集工具栏 | 包含用于当前导航器步骤的设置和采集控件的工具栏。 |

| 项目 |  | 描述 |
| --- | --- | --- |
|  |  | 选择项目在主工作区的显示方式。 |
|  | ![图标](images/tem_guide/icons/icon_p028_01.png) | 显示图像窗格。 |
| 显示选择器 | ![图标](images/tem_guide/icons/icon_p028_02.png) | 显示EDS 分布图窗格。 |
|  | ![图标](images/tem_guide/icons/icon_p028_03.png) | 显示“元素”窗格。用于查看检测到的元素，选择要包含或排除的元素以及是否使用AutoID。 |
|  | ![图标](images/tem_guide/icons/icon_p028_04.png) | 显示谱图窗格。 |
| 主工作区 | 使用“ | 显示选择器”将当前选定的项目显示为最多四个窗格。使用每个窗格右上角的箭头解锁或最大化每个窗格。 |

可结合实时轨迹迷你视图来使用它。

#### 4.1.1. 采集工具栏

采集工具栏包含用于控制AZtecLive 的工具：

| 项目 | 描述 |
| --- | --- |
| 扫描 | 开始同时采集电子图像和EDS 数据。 |
| ![图标](images/tem_guide/icons/icon_p028_05.png) | 切换至减小的区域扫描。该功能可能在聚焦样品时有用。 |
| 点 | 将束流置于点模式。这个点在电子模式上用一个黄色十字标记。此功能可用于查看单个点的EDS 谱图，而不是整个视场。 |
| STOP ( 停止) | 停止采集。 |
| 设置 | 访问实时采集设置。 |
| ![图标](images/tem_guide/icons/icon_p028_06.png) | 在样品静止时，改善EDS 数据的品质。选择此选项可使Aztec 在电镜样品台静止且图像设置无更改期间对数据进行整合来改善图像和分布图的质量。一旦检测到电镜样品台位置或图像设置发生更改，图像和分布图数据将不断刷新。 |
| ![图标](images/tem_guide/icons/icon_p028_07.png) | 动作检测灵敏度。选中“改善静态质量”选项时，该选项可用。默认情况下，选项为选中状态( 橙色) 。 |
|  | 选项为活动状态( 橙色)时，AZtecLive将监测图像变化。当检测到图像变化时， AZtecLive 将关闭“改善静态质量”模式，并刷新图像和分布图数据的每一帧。如果图像质量或稳定性较差( 即亮度和对比度波动、图像噪声高或振动) ，图像中的明显变化会导致AZtecLive 关闭“改善静态质量”模式，即使图像并未发生真正的变化。在这种情况下，应禁用该选项( 按钮显示为蓝色) 。AZtecLIVE 将继续保持“改善静态质量”模式，直至电镜通讯中读取到样品台活动，或是工作距离或放大倍率发生变化。 |
| ![图标](images/tem_guide/icons/icon_p029_01.png) | 应用手动亮度和对比度调节。 |
| ![图标](images/tem_guide/icons/icon_p029_02.png) | 应用自动亮度和对比度调节。 |
| 保存区数据 | 保存显示的图像、分布图和谱图。 |

#### 4.1.2. AZtecLive 采集设置

“实时采集设置”窗口用于定义AZtecLive 要使用的设置：

![图表 (p.29)](images/tem_guide/fig_p029_03.png)

选择：

- 驻留时间(µs)：束流在每个像素上花费的时间量。驻留时间越长，从每个像素获取的数据量就越大。然而，采集图像所需的时间也越长。
- 图像来源：选择图像输入源。 SE 图像输入源将允许显示当前在电镜上选择的图像源。BSE 图像输入信号仅在连接的某些系统上可用。
- 能量范围(keV)：用于收集EDS 数据的能量范围。最适当的能量范围取决于电镜加速电压。它的设置应该使所有可能被激发的能量线都能显示出来。例如，如果电镜设定为10 keV，0-10 keV 的能量范围最为适当，因为绘制更高的能量将不会显示任何额外的数据，因为高于10 keV 的能量线将不会被激发。如果电镜设定为15 keV，0-20 keV 的能量范围可能更为适当，因为在此范围内可以显示10 和15 keV 之间的能量线。
- 处理时间：指处理EDS 检测器发出的X 射线信号以及消除数据噪音所需的时间长度。如果处理时间设置为“默认”，则处理时间将设置为固定的通用处理时间。要获得最快的采集速率，而在分辨率上有所损失，请选择较短的处理时间。要提高谱图的分辨率或解析具有相似能量的元素，需要更长的处理时间。

### 4.2. 使用AZtecLive

要使用AZtecLive，请执行以下操作：

1. 选择必须包含或排除的任何元素，无论它们是否存在于以下任一项中：
  - “元素”窗格。
  - “描述样本导航器”步骤中的“预定义元素”选项卡。
   > **注意：** 如果在AZtecLive 导航器步骤的“元素”窗格中包含或排除元素，则它们将覆盖已在“描述样本导航器”步骤中设置的任何元素。

2. 当样品台固定时，选择是否改善EDS 分布图的质量。
3. 使用采集即时设置窗口，为采集图像和EDS 数据选择合适的设置。
4. 单击“扫描”，开始扫描显微镜上的当前视野。 AZtecLive 开始从电子束扫描的区域采集电子图像并同时采集EDS 数据。将持续对图像和 EDS 数据进行更新。如果在“描述样品”步骤的“预定义元素”选项卡中选择了AutoID，则实时总谱图中的元素将被识别并显示在谱图上。如果将任何元素设置为必须包含，则将显示这些元素的元素分布图。
5. 要检测当前字段中存在的元素并可视化这些元素的元素映射，请单击“元素”窗格中的“AutoID”。现在将显示适当的元素分布图。
   > **注意：** 一旦执行了AutoID，显示的元素分布图的列表会被固定。要更新列表，可单击“元素”窗格中的AutoID。检测到的任何其他元素都将添加到元素分布图显示中。即使元素不再存在，也不会删除元素分布图。要删除元素，请在“元素”窗格中取消选择该元素或将其设置为“排除”。要清除整个元素分布图列表，可单击“元素”窗格中的“全部清除”。

6. 通过以下方式在样品周围移动：
  - 使用电镜控件。
  - 双击电子图像或EDS 分布图上的一个点。样品台将移动至居中位置。
  - 在实时轨迹迷你视图中选择感兴趣的字段，然后选择“移动到”以移动到该字段。
7. 若要检查是否存在其他元素，请单击“元素”窗格中的“AutoID”。
8. 要查看单个点的谱图，例如要可视化特定特征中的元素，请单击“点”将束流置于点模式。束流的位置用黄色十字标记在电子图像和EDS 分布图上。单击电子图像或其中一张EDS 分布图上的其他地方，将束流移动到该位置。要返回至整个视野的扫描，单击“扫描”。
9. 要保存当前数据，请单击采集工具栏中的“保存区数据”。一个实时轨迹项目将被添加至数据树。如果这是要保存的第一个实时轨迹，或者如果自上次保存以来，样品台位置、放大倍数或加速电压发生了变化，则会为数据创建一个新的区。在“扫描”模式下，电子图像、显示的元素分布图和总谱图将被保存到当前区。在“点”模式下，当前点谱图将被保存到当前区。此外，如果电子图像、元素分布图和总谱图未存在于当前区中，则它们将被保存。

## 5. 样品成像

Aztec 允许使用TEM 采集样品表面的图像，并使用导航器步骤“扫描图像”在Aztec 软件中可视化：

![图表 (p.31)](images/tem_guide/fig_p031_01.png)

可以使用电镜上可用的任何探测器采集图像，。然后采集到的图像可用于帮助进行后续的EDS 分析，方法是允许准确定义将从中采集数据的样品区域。

> **注意：** 除分析器导航器外，所有的EDS 采集导航器中都可以使用此导航器步骤，其中电镜上的当前视场始终用于采集EDS 谱图。

本章说明了如何使用AZtec 来：

- 采集和增强图像。
- 查询图像。
- 编辑和注释当前和以前保存的图像。
- 保存或导出图像以用于报告。

### 5.1. 扫描图像工作区

扫描图像导航器步骤的结构如下所示：

![图表 (p.31)](images/tem_guide/fig_p031_02.png)

| 项目 | 描述 |
| --- | --- |
| 调色板工具栏 | 包含与当前工作区相关的工具的工具栏。例如，允许图像移动和放大缩小的平移工具，以及允许在图像上创建注释的注释工具。 |
| 采集工具栏 | 包含用于当前导航器步骤的设置菜单和采集控件的工具栏。 |
| 显示工具栏 | 工具栏，包含用于自定义图像的工具。在处于“显示图像和图像列表”或“全屏显示图像列表”显示模式时显示。 |
| 电子图像 | 显示电子图像的主工作区。此空间的布局取决于当前选定的显示模式：<br>•图像全屏：最多可全屏显示两个同时采集的图像。<br>•图像和图像列表选定的图像显示在左侧，单个图像在右侧显示为较小的图像。<br>•全屏图像列表：显示同时采集的所有单个图像。<br>![图标](images/tem_guide/fig_p032_01.png) ![图标](images/tem_guide/fig_p032_02.png) ![图标](images/tem_guide/fig_p032_03.png) |
|  | ![图标](images/tem_guide/fig_p033_01.png) |
| 图像亮度和对比度调整 | 调整图像的对比度、亮度和Gamma 水平。 |

#### 5.1.1. 调色板

调色板工具栏包含与当前工作区相关的工具。

| 项目 | 描述 |
| --- | --- |
| ![图标](images/tem_guide/icons/icon_p033_02.png) | 平移：允许图像和EDS 谱图平移( 移动) 和放大及缩小。有关平移和缩放图像的更多信息，请参阅平移和缩放工具( 位于样品成像小节) 。 |
| ![图标](images/tem_guide/icons/icon_p033_03.png) | 注释：允许注释图像。有关注释图像的更多信息，请参见注释工具小节( 位于样品成像小节) . |
| ![图标](images/tem_guide/icons/icon_p033_04.png) | 显示数据值工具：查看特定数据点的信息： 1.从调色板工具栏中选择“显示数据值”工具。 2.将鼠标悬停在数据点上方。将显示该点的数据。 |

#### 5.1.2. 采集工具栏

采集工具栏包含用于当前工作区的采集控件：

| 项目 | 描述 |
| --- | --- |
| ![图标](images/tem_guide/icons/icon_p033_05.png) | 在数据树中新建区。 |
| ![图标](images/tem_guide/icons/icon_p034_01.png) | 开始采集。 |
| ![图标](images/tem_guide/icons/icon_p034_02.png) | 停止采集。<br>•如果采集帧数设为1，那么将立即停止采集。<br>•如果采集帧数大于1，那么将在该帧结束后停止采集。再次单击“停止”按钮立即停止采集。 |
| ![图标](images/tem_guide/icons/icon_p034_03.png) | 随即打开扫描图像设置窗口。 |
| ![图标](images/tem_guide/icons/icon_p034_04.png) | 开始连续图像采集。 |

#### 5.1.3. 显示工具栏

当处于图像和图像列表或全屏显示图像列表模式时，显示工具栏位于Aztec 主工作区的顶部：

![图表 (p.34)](images/tem_guide/fig_p034_05.png)

它用于选择单个图像显示的大小和信息。

| 项目 | 描述 |
| --- | --- |
| ![图标](images/tem_guide/icons/icon_p034_06.png) | 使用滑块调整图像列表中所有图像的显示大小。 |
| ![图标](images/tem_guide/fig_p034_08.png) | 使用下拉菜单选择图像列表中图像的显示方式。从以下项中选择：<br>•标准：具有基本编辑选项的默认显示模式，例如可以更改构成分层图像的分层。<br>•交互式：包含更高级的编辑选项，如更改图像颜色的功能。对于分层图像，它还允许调整每个单独分布图的贡献。<br>![图标](images/tem_guide/fig_p034_07.png) |
|  | •摘要：包含所用设置的摘要。<br>![图标](images/tem_guide/fig_p035_01.png) ![图标](images/tem_guide/fig_p035_02.png) |
| ![图标](images/tem_guide/icons/icon_p035_03.png) | 在图像列表中链接/取消链接图像。链接时，在一个图像上缩放或平移将对图像列表中的所有图像产生相同的影响。 |
| ![图标](images/tem_guide/icons/icon_p035_04.png) | 打开“亮度和对比度调整”窗口，在该窗口中可以调整当前所选图像的亮度、对比度和Gamma 水平。 |

### 5.2. 采集图像

要在AZtec 中采集高质量的样品微结构图像，必须首先针对样品和要采集的图像对电镜进行适当的设置。正确设置时应注意的参数包括：

- 信号类型。
- 束流条件( 探针电流) 、加速电压( 点尺寸) 。
- 放大倍率。
- 聚焦。
正确设置电镜并验证设置的适用性后，即可在AZtec 中采集图像。为了采集合适的图像，建议首先选择合适的图像采集设置( 即图像输入源和图像分辨率) 。然后可以按照采集图像部分中所述来采集图像。为帮助优化图像，AZtec 还提供连续图像采集。一旦在AZtec 中采集到适合的图像，这些图像便可用于为任何后续EDS 分析定义采集区域。例如，这些图像可用于标记要进行面扫描的区域或要采集谱图的区域。

> **注意：** 如果样品容易带电或漂移，建议以固定时间间隔返回“扫描图像”导航器”步骤并采集新图像。使

用最近的图像将确保后续的EDS 采集采样点相对于图像正确定位。参阅处理样品漂移部分可能也会有所帮助。

#### 5.2.1. 选择图像采集设置

在Aztec 中采集图像之前，选择要使用的图像采集设置非常重要。可以从采集工具栏的“设置”菜单中指定这些设置：

![图表 (p.36)](images/tem_guide/fig_p036_01.png)

![图表 (p.36)](images/tem_guide/fig_p036_02.png)

| 项目 | 描述 |
| --- | --- |
| 图像扫描尺寸 | 定义整个图像在x 方向上的分辨率( 即像素的数量和大小) 。 Y 方向的分辨率取决于图像的纵横比。 |
| 驻留时间( 微秒) | 定义束流在每个像素上花费的时间量。 |
| 输入信号 | 可用于采集的图像类型：<br>•BF：明亮视场。<br>•ADF：环形暗视场。 |
| 帧数量 | 束流扫描单个帧并将它们一起平均以生成图像的次数。 |
| 帧时间( 秒) | 采集整个帧所用的时间。 |
| AutoLock | 显示Aztec 漂移校正的当前状态。点击“设置”来设置漂移校正。有关使用AZtec 漂移修正的更多信息，请参阅处理样品漂移部分。 |

##### 图像质量设置

图像扫描尺寸、停留时间和帧数都会影响图像质量和采集图像所需的时间。要快速查看样本，请使用最低扫描大小( 分辨率) 和停留时间( 每个像素所用的时间) 。要获得更高质量的图像，例如报告和解析小特征，可使用更大的扫描尺寸( 更高的分辨率) 以向图像提供更多像素和更长驻留时间，减少图像中的噪声量。采集多个帧，然后将这些帧一起平均，也有助于减少图像中的噪声。这对于采集高质量的光束敏感样品图像非常有用，因为过长的驻留时间会导致带电或样品损坏。

##### 图像输入信号

在Aztec 内部，尽管根据电镜只能连接一个图像输入，一次可以从电镜获得最多两个图像输入。在这种情况下，连接的输入通常允许获得电镜上的当前图像类型( 即BF 或ADF) 。

#### 5.2.2. 采集图像

图像采集通过采集工具栏控制。要使用当前的采集设置采集电子图像，单击“开始”按钮。

![图表 (p.37)](images/tem_guide/fig_p037_01.png)

图像将在采集时显示出来。第一次采集新的电子图像时，将在数据树中添加一个新的电子图像条目。如果同时采集两个电子图像，则添加两个图像条目。例如：

![图表 (p.37)](images/tem_guide/fig_p037_02.png)

默认情况下，在相同目标区采集的每个额外图像即便设置不同，也将会覆盖当前图像。因此，如果您对当前图像不满意并想要重新采集，请更改任意设置并再次单击图像采集工具栏中的“开始”按钮。如果单个相关区需要多张图像，请采集第一张图像。然后在数据树中单击图像旁边的挂锁图标将其锁定。这会避免该图像被覆盖。

![图表 (p.37)](images/tem_guide/fig_p037_03.png)

然后设置并采集新的图像。数据树中将添加新的图像。例如：

![图表 (p.38)](images/tem_guide/fig_p038_01.png)

在采集图像的过程中，数据树中的条目上方会显示绿色进度条。

![图表 (p.38)](images/tem_guide/fig_p038_02.png)

状态栏的“Current Acquisition Status( 当前采集状态) ”窗口中也可看到相似的进度条。

![图表 (p.38)](images/tem_guide/fig_p038_03.png)

如果出于任何原因需要停止图像采集，请单击红色“停止”按钮：

- 如果采集帧数设为1，那么将立即停止采集。
- 如果采集帧数大于1，那么将在该帧结束后停止采集。再次单击“停止”按钮立即停止采集。

#### 5.2.3. 连续图像采集

在AZtec 中，可以连续采集全视场或减小区域的图像。此功能可用于：

- 优化样品的聚焦。
- 观察样本中是否存在任何可能会影响数据采集的不稳定性( 例如充电或漂移) 。当使用连续扫描时，这些行为是显而易见的，因为图像将在每一帧之后切换。
要连续采集图像，请在采集工具栏中单击连续采集按钮：

![图表 (p.38)](images/tem_guide/fig_p038_04.png)

图像将开始连续采集。采集进度由图像上的绿色水平线显示：

![图表 (p.39)](images/tem_guide/fig_p039_01.png)

图像上方也会出现“连续扫描”工具栏：

![图表 (p.39)](images/tem_guide/fig_p039_02.png)

使用工具栏实现以下操作：

- 更改驻留时间。
- 在扫描整个视场和减小的区域之间切换( 图标显示为橙色) ：

![图表 (p.39)](images/tem_guide/fig_p039_03.png)

该功能可能在聚焦样品时有用。即：

![图表 (p.39)](images/tem_guide/fig_p039_04.png)

- 使减小区域在视场中居中。

![图表 (p.39)](images/tem_guide/fig_p039_05.png)

减小区域的位置和大小可以使用鼠标调整。要停止连续扫描：

- 当前帧完成后，单击一次“停止”以停止扫描。“停止”按钮将闪烁红色并显示“正在停止”，直到完成采集为止。
- 单击“停止”两次立即停止扫描。
> **注意：** 如果连续扫描是在减小的区域进行，AZtec 将在停止图像采集之前采集完整的一帧。

### 5.3. 查看和展示图像

在Aztec 中有许多工具用于查询图像并优化它们的显示以进行报告。它们包含：

- 选择单个图像显示的大小和信息。
- 对谱图进行缩放和平移。
- 使用注释突出显示或测量所关注特征。
- 查看特定数据点的信息。
- 通过调整亮度、对比度、Gamma 和颜色，增强图像外观。

#### 5.3.1. 平移和缩放工具

为了便于查看和查询电子图像或分布图，AZtecCrystal 具有允许图像平移( 移动) 和缩放的功能。要访问这些工具，从屏幕左侧的调色板工具栏中单击平移工具图标：

![图标 (p.40)](images/tem_guide/icons/icon_p040_01.png)

在多个图像和分布图的显示模式下，在开始缩放或平移之前，建议使用“链接”工具选择是放大还是缩小单个图像或分布图：

![图标 (p.40)](images/tem_guide/icons/icon_p035_03.png)

> **注意：** 当按钮的背景为橙色时，将链接各个图像和分布图。

在图像或分布图上进行缩放操作的方法有两种：

1. 将鼠标悬停在图像或分布图上方时，使用鼠标上的滚轮。
2. 按住计算机键盘上的“Ctrl”键，然后在图像或分布图上点击鼠标左键。将鼠标移动至右侧进行放大，移动至左侧进行缩小。
若要移动图像或分布图，请在选定“平移”工具的情况下，按下鼠标左键并拖动图像。松开鼠标左键停止移动图像。可通过以下操作将图像返回至其初始尺寸：

1. 右键单击图像以访问上下文菜单。
2. 对于显示窗格中的单个图像或分布图，请选择“重置图像比例”。对于显示在图像窗格中的电子图像、分层图像或分布图，请选择“图像重置比例”，然后选择“使图像适合显示屏大小”或“使用图像填充显示屏”。
   ![图表 (p.40)](images/tem_guide/fig_p040_03.png)

#### 5.3.2. 注释图像

注释工具位于调色板工具栏：

![图标 (p.41)](images/tem_guide/icons/icon_p033_03.png)

它允许对图像和谱图进行注释，包括：

- 要测量的特征和角度。
- 为突出显示特征而创建的矩形和椭圆形标记。
- 要添加的文本。

![图表 (p.41)](images/tem_guide/fig_p041_02.png)

要创建注释，可单击调色板工具栏中注释工具右侧的箭头。这将最大化可用的注释工具列表：

![图表 (p.41)](images/tem_guide/fig_p041_03.png)

![图标 (p.41)](images/tem_guide/icons/icon_p041_04.png)

如需创建矩形或椭圆标记：

1. 在起点按下鼠标左键。
2. 拖动鼠标绘制形状。
3. 松开鼠标左键完成注释。
如需添加文字：

1. 在想要显示文字的点处单击鼠标左键。
2. 添加文字。
3. 再次单击完成操作。
删除或编辑注释：

1. 从调色板工具栏选择平移工具( 手形符号) 。
2. 单击注释将其选中( 突出显示为红点) 。
   ![图表 (p.41)](images/tem_guide/fig_p041_05.png)

3. 按下计算机键盘上的删除键将其删除，或单击并拖动红点来移动注释或调整其尺寸。
将箭头添加至文本注释：

1. 单击选择文字。
2. 在您要添加箭头的红点上按住鼠标左键。
3. 拖动该点形成箭头。
4. 松开鼠标按钮完成操作。
   ![图表 (p.42)](images/tem_guide/fig_p042_01.png)

通过右键单击图像或分布图访问上下文菜单并选择“注释”和“样式…”，可以配置注释的样式。

![图表 (p.42)](images/tem_guide/fig_p042_02.png)

这将打开“设置样式”窗口，其中可以指定线条、字体大小和颜色：

![图表 (p.42)](images/tem_guide/fig_p042_03.png)

更改这些设置后所作的所有注释及更改样式时选中的现有注释都将以新样式显示。未选定的现有注释将以旧样式显示。可以使用上下文菜单并选中或取消选中“注释”、“显示”选项来更改注释显示。

#### 5.3.3. 查看特定数据点的信息

查看特定数据点的信息：

1. 从调色板工具栏中选择“显示数据值”工具。
2. 将鼠标悬停在数据点上方。将显示该点的数据。

#### 5.3.4. 增强图像外观

在AZtec 内，可以增强或优化TEM 图像的外观，以便更清晰地看到细节。有多种方法可以增强图像：

- 调整亮度、对比度和Gamma 水平。
- 更改图像中使用的颜色。

##### 亮度、对比度和Gamma 调整

通过单击“显示”工具栏中和主电子图像下的亮度和对比度图标，可以针对当前显示的图像调整亮度、对比度和Gamma 水平：

![图标 (p.43)](images/tem_guide/icons/icon_p043_01.png)

这将打开亮度和对比度调整窗口：

![图表 (p.43)](images/tem_guide/fig_p043_02.png)

然后此调整窗口可用于：

- 使用滑块手动调整亮度和对比度。
- 执行自动亮度调整。此工具使用线性刻度在整个灰度范围内为图像指定强度范围。
- 执行自动Gamma 调整。此工具调整Gamma 曲线以显示中间色调，同时保留最大值和最小值。它有助于显示图像中的细节。
此外，可通过单击扫描图像工作区底部的相关图标来执行自动亮度和自动Gamma 调整。

##### 设置图像颜色

改变图像的颜色有助于增强一些细节。在标准或交互式图像显示模式下，可以使用显示在每个图像下面的图像颜色栏来设置颜色：

![图标 (p.44)](images/tem_guide/icons/icon_p044_01.png)

如果颜色标尺不存在，可以通过右键单击图像以访问上下文菜单，然后选择“视图”和“颜色标尺”来访问：

![图表 (p.44)](images/tem_guide/fig_p044_02.png)

单击颜色标尺任一端的颜色框以打开“选择颜色”窗口，并为图像中最亮或最暗的点选择颜色：

![图表 (p.44)](images/tem_guide/fig_p044_03.png)

在交互式或摘要显示模式下，可以使用下拉菜单将颜色设置为最亮的点：

![图表 (p.44)](images/tem_guide/fig_p044_04.png)

![图表 (p.44)](images/tem_guide/fig_p044_05.png)

### 5.4. 保存并导出图像

可以从扫描图像导航器步骤直接导出图像。这可以用于以下情况：

- 需要单个图像。
- 将在第三方软件中分析图像。
- 需要将特定的图像添加至现有报告。
图像可以导出为：

- TIFF、TSV 或CSV 格式的数据文件。
- 显示具有或没有任何采集区域和注释的图像。
以数据格式导出图像：

1. 右键单击主工作区或数据树中的图像以访问上下文菜单。
2. 选择“仅导出数据”。
3. 对于主工作区中的图像，选择导出它们要采用的格式。只能以TIFF 格式导出数据树中的图像。
导出图像：

1. 右键单击主工作区中的图像以访问上下文菜单。
2. 选择“导出”。
3. 选择导出图像的方式( 即保存、复制、打印、以电子邮件发送) 。
   ![图表 (p.45)](images/tem_guide/fig_p045_01.png)

要配置要导出为图像的图像的显示设置，请选择“设置...”选项。可用选项取决于要导出的图像，可能包括指定：

- 图像的最终大小。
- 是否显示图像标题。
- 是否显示图像上当前的任何注释。
- 是否在图像上显示颜色和比例尺。
- 应当用来导出图像的方式。

![图表 (p.45)](images/tem_guide/fig_p045_02.png)

## 6. 处理样品漂移

在某些情况下，可能会发现随着时间的推移，样品会轻微移动( 漂移) 。该现象可能通过多种方式变得明显：

- 将采集后图像与原始电子图像进行比较，可以看出两个图像之间存在偏移。
该偏移可能因为许多原因而发生，包括：

- 温度或环境变化引起的热漂移。
- 带电样品。
- 在电镜下散发气体或不稳定的粘接剂。
- 由于样品台或样品夹持器而产生的机械漂移。
当出现漂移时，最理想的解析是消除漂移的原因。例如，如果漂移是由温度变化引起，在试图成像之前，让样品在电镜内稳定下来。如果这是由于另一个因素，如进样，则可尝试通过以下方式减少漂移：

- 更改样品安装方法。例如，如果使用了粘性标签，则尝试使用导电涂料安装样品，并另外从存根在样品表面上画一条线。或者尝试使用导电安装介质。
- 在样品上涂上一层薄的导电涂层，如碳。
- 更改电镜操作条件。例如，尝试降低探针电流和加速电压。
- 选择不同的相机采集控件以减少束流在每个像素上花费的时间量。
如果无法消除样品漂移的原因，则Aztec 提供自动锁定漂移修正，以补偿数据采集过程中的漂移。默认漂移修正是一种反应式方法，使用以下方法：

- 在开始任何分析之前采集参考图像。
- 采集会定期暂停。
- 采集跟踪图像。
- 将跟踪图像与参考图像比较。
- 确定两个图像之间的漂移量。
- 调整电镜束流扫描以补偿图像漂移量。
- 恢复采集。
此外，AZtec 还提供了另外两种漂移修正方法：

- 逐帧漂移修正。
- 预测漂移修正。
逐帧漂移修正是一种反应性漂移修正，可以代替传统的自动锁定漂移修正。这是一种特殊的方法，可用于EDS 分布图采集时采集多帧。预测漂移修正与反应性修正一起作用，尝试预测给定时间间隔内发生的漂移量，并对其进行自动修正。它使用以下方法：

- 以用户定义的时间间隔采集两个参考图像。
- 比较参考图像，计算任何漂移的速率和方向。
- 在跟踪图像之间定期对束流扫描进行修正，以考虑任何潜在的漂移。
- 每次采集跟踪图像时，都会更新预测修正。
它可用于采集导航器中的任一个。它位于从“扫描图像”导航器步骤的“扫描图像”工具栏访问的“扫描图像设置”中：

### 6.1. 使用AutoLock 漂移修正

在设置AutoLock 漂移校正之前，考虑正在发生的漂移非常有用，因为它会影响最适合的设置。例如：

- 发生了多少漂移？即样品在大约一分钟内漂移多远？
- 漂移的一致性如何？样品主要是朝一个方向漂移还是频繁改变方向( 例如由于振动) ？
- 整个采集将使用多长时间？在采集过程中，样本可能漂移了多远？
要设置AutoLock 漂移修正：

1. 新建感兴趣区或选择不包含多个图像或任何数据的区。
   > **注意：** AutoLock 不能在包含多于一组电子图像或任何数据的区中进行配置。

2. 设置将用于采集的视场。
3. 确认在当前视场内，漂移校正可使用可识别特征，即避免使用平坦、低对比度的图像。
4. 在“扫描图像导航器”步骤中，单击“扫描图像”工具栏中的“设置”图标：
   ![图表 (p.47)](images/tem_guide/fig_p036_01.png)

这将打开“扫描图像设置”：

![图表 (p.47)](images/tem_guide/fig_p047_02.png)

单击AutoLock“设置”图标打开AutoLock 设置：

![图表 (p.48)](images/tem_guide/fig_p048_01.png)

5. 考虑是在“自动”还是“自定义”中使用AutoLock：
  - 自动：使用该技术的默认漂移校正设置。它适合大多数应用。有关这些设置的更多信息，请参阅自定义漂移修正部分。
  - 自定义：允许访问更高级的选项来自定义漂移校正。对于漂移量较大、漂移不一致或以极高分辨率分析的样品，这可能是必要的。
6. 如Auto Drift Correction 和Custom Drift Correction部分中所述，配置漂移修正的设置。如果对设置满意，关闭“AutoLock 设置”窗口。一旦在设置了漂移校正的区中采集了电子图像，漂移校正设置将生效。它还将应用于该区内的所有数据采集。
   > **注意：** 如果已经在区中采集到电子图像，则必须在漂移校正设置生效之前重新获取这些图像。

7. 继续进行图像采集并设置数据采集。
   > **注意：** 一旦使用漂移校正采集了数据集，必须先创建一个新区，然后才能通过漂移校正采集更多图像。

   > **注意：** 一旦配置，AutoLock 将保持开启，直至重新设置为“关”。这包括创建新区和重启软件时。可以在扫描图像步骤的“设置”中关闭AutoLock。

   > **注意：** 为AutoLock 选择的设置可保存在用户配置文件中。一旦保存，它们将在每次启用AutoLock 时自动加载。

#### 6.1.1. 自动漂移修正

如果选择“自动”、“AutoLock 漂移修正”，则“AutoLock 设置窗口将包含用于配置参考/跟踪图像和扫描设置的选项：

![图表 (p.48)](images/tem_guide/fig_p048_02.png)

为以下各项选择合适的设置：

- 参考/跟踪图像： ° 输入信号：务必选择一种图像类型，该图像类型可提供可重复的结果并显示可被AutoLock 用来执行漂移修正的特征。
> **注意：** 用于漂移修正参考和跟踪图像的输入信号不必与用于采集图像的输入信号相同。

- 扫描设置： ° 图像扫描尺寸：这会影响漂移修正的精度。使用的图像扫描尺寸越大，分辨率越高，精度越好。理想情况下，扫描尺寸应设置为与数据采集所采用分辨率相同的分辨率。 ° 驻留时间：这会影响漂移修正的排列。驻留时间越长，噪音越低，排列效果越好。
选择“扫描设置”时，通常需要在速度和图像质量之间进行权衡。通常选择比理想情况更小的扫描大小和更短的驻留时间，以便：

- 通过最大程度缩短采集漂移修正图像的时间来节省采集时间。
- 确保跟踪图像采集足够短，以使得图像采集期间不会发生漂移。如果在采集跟踪图像时发生任何漂移，则会对修正产生不利影响。

#### 6.1.2. 自定义漂移修正

如果选择了“自定义”、“AutoLock 漂移修正”则“AutoLock 设置”窗口将包含用于实现以下操作的选项：

- 配置参考/跟踪图像。
- 配置扫描设置。
- 选择是否使用其他漂移修正选项，例如逐帧修正或预测漂移修正。

![图表 (p.50)](images/tem_guide/fig_p050_01.png)

1. 在“参考/跟踪图像”部分中，选择要用于采集漂移修正所用图像的图像输入信号类型。
   > **注意：** 用于漂移修正参考和跟踪图像的输入信号不必与用于采集图像的输入信号相同。

2. 选择AutoLock 模式。选择视场内和扩展视场模式之一。视场内模式允许采集区域位于视场内的任何位置，并延伸到视场的边缘。因此，该模式最适用于需要将采集区域扩展到视场边缘的应用( 即，根据扩展视场模式，不限于跟踪图像区域内的区域) 。但是，该模式也具有局限性：即使少量的漂移也可能导致采集区域的一个或多个边缘位于视场之外，以及导致采集停止。如果在采集过程中发生大量漂移，则扩展视场模式可能更合适。采集区域被限制在跟踪图像区域内，是由选定的最大漂移级别定义的视场宽度的百分比。预期的漂移越大，应选择的最大漂移就越大，并且跟踪图像区域将更小，但是在采集区域到达视场边缘之前，样本可能发生的漂移就越多。如果选择了扩展视场模式，则还可以使用另一个选项，即“保持对象尺寸”。如果选择此选项，则跟踪图像会从电镜获得原始视场，并且电镜上的放大倍率会降低，因此跟踪图像即为视场宽度的相关百分比。
3. 为“扫描设置”选择合适的值，包括：
  - 图像扫描尺寸：这会影响漂移修正的精度。使用的图像扫描尺寸越大，分辨率越高，精度越好。理想情况下，扫描尺寸应设置为与数据采集所采用分辨率相同的分辨率。
  - 驻留时间：这会影响漂移修正的排列。驻留时间越长，噪音越低，排列效果越好。
4. 配置测量间隔。这是每次跟踪图像采集之间的时间长短。在此间隔之后，会立即应用漂移修正。选择使用以下选项之一：
  - Automatic measurement interval:系统使用自适应方法确定合适的测量间隔。这种方法适用于漂移相当一致或随时间逐渐减小的情况。选中“使用自动测量间隔”复选框以使用此选项。
  - 自定义测量间隔：可定义5 s 到30 min 的固定测量间隔。这种方法适用于漂移非常快速或随频繁更改方向的情况。取消选中“使用自动测量间隔”复选框，然后在“测量间隔( 秒) ”字段中输入要使用的间隔值。这种方法适用于漂移极其容易预测或速度缓慢的情况。
   > **注意：** 为自定义测量间隔选择合适的值时，务必考虑正在发生的漂移量。理想情况下，应经常执行漂移修正，以最大程度地减少调整量。这样，对于缓慢的漂移，可以使用长测量间隔。对于较快的漂移或方向频繁更改的漂移，应使用更短的时间间隔，虽然这样会减缓采集速度。

5. 如果选择扩展视场模式且采集具有大量帧和相对较快帧率的EDS 分布图，选择是否使用 frame-by-frame drift correction，以及漂移修正之间应采集多少帧。
6. 选择是否使用预测漂移修正。预测漂移修正可预测发生的漂移量，并在跟踪图像之间的规则间隔内对其进行修正，而不会暂停采集。与被动漂移修正相比，它可以更理想地修正漂移，并且还能减小需要由被动漂移修正进行的调整的大小。如果选择此选项，请指定参考间隔( 秒) 。这是用于采集两个参考图像的时间间隔，预测漂移修正基于这两个图像进行计算。

### 6.2. 监视漂移修正

可以从迷你视图监视AutoLock 漂移修正的进度。有三种不同的视图可用：

1. AutoLock 进程：漂移修正的图形显示，指示漂移的大小和方向。
2. AutoLock 历史记录：性能直方图显示已应用的各种距离( 按跟踪图像像素) 的偏移修正数。它可用于快速评估漂移。
3. AutoLock 信息：有关漂移修正的当前状态、上次漂移修正的大小和漂移修正的最大大小的统计信息。

#### 6.2.1. AutoLock 进程

在“AutoLock 进程迷你视图”中，显示视场和跟踪图像。漂移修正的进度以黄色轨迹重叠在视场上，表明发生的漂移量：

![图表 (p.52)](images/tem_guide/fig_p052_01.png)

该视图可用于以图形方式可视化样品漂移量，以及样品是否已漂移到靠近视场边缘的位置。该视图对于可视化正在发生的漂移类型也很有用。例如，漂移是否仅发生在一个方向上，以及漂移速率是否恒定。该信息可用于优化漂移修正设置，以及确定是否可以使用预测漂移修正。

#### 6.2.2. AutoLock 历史记录

“AutoLock 历史记录迷你视图”使用直方图显示单次采集期间AutoLock 漂移修正的历史记录。由此可以轻松评估每次修正间隔期间发生的漂移量，并验证漂移修正设置的适用性。例如：

![图表 (p.52)](images/tem_guide/fig_p052_02.png)

水平轴表示在图像像素中应用的修正量。垂直轴显示已应用的该尺寸的修正百分比。对于稳定样本，修正尺寸应较小( 即大多数修正应位于直方图左侧的条形图中) 。随着样本漂移量的增加，直方图数据将向右扩散。对于具有大量漂移的不稳定样本，直方图将在右侧具有较大的峰值，表示检测到大量漂移。在这种情况下，建议停止采集，减少发生的漂移量。如果无法做到这一点，则应调整漂移修正设置以提供更规则的测量间隔。右键单击直方图访问上下文菜单，可以将直方图的数据导出为包含原始漂移值( 时间和距离) 的 CSV 文件。

#### 6.2.3. AutoLock 信息

“AutoLock 信息迷你视图”显示有用的诊断信息和漂移修正数据：

![图表 (p.53)](images/tem_guide/fig_p053_01.png)

| 项目 | 描述 |
| --- | --- |
| AutoLock 状态 | 显示漂移修正的当前状态。可能是：<br>•闲置：漂移修正为最新。下一次漂移修正尚未执行。<br>•待执行：漂移修正待执行。当AZtec 完成当前调用后，即开始该状态。<br>•正在采集：正在采集跟踪图像。 |
| 漂移程度 (%) | 显示可能的漂移范围，以跟踪图像视场宽度的百分比表示。随着漂移程度值的增加和达到漂移修正极限，颜色标尺将以绿色- 黄色- 红色的顺序变化。 |
| 上次漂移修正 | 以nm 和跟踪图像像素为单位显示上一次漂移修正的大小。 |
| 最大漂移修正 | 以nm 和跟踪图像像素为单位显示最大漂移修正的大小。 |

##### 计算漂移程度

漂移程度是从电镜视场中心开始的潜在漂移范围，以跟踪图像视场宽度的百分比表示。在扩展模式下，始终由跟踪图像区域确定程度值，因为跟踪区域包含了采集区域。初始程度取决于跟踪图像的大小，图像大小则取决于所选最大漂移的级别。例如，如果选择扩展视场模式，且最大漂移为150%，跟踪图像的大小为视场的25%。由于将跟踪图像放置在视场的中心，并且漂移程度是从视场中心到跟踪图像的边缘计算，因此初始漂移程度为25%：

![图表 (p.54)](images/tem_guide/fig_p054_01.png)

在视场内模式下，由于采集区域不必位于跟踪区域内，因此可以由跟踪图像区域或采集区域来确定漂移程度，具体取决于哪个区域更靠近视场边缘。例如：

![图表 (p.54)](images/tem_guide/fig_p054_02.png)

## 7. 分析器- 向导

在分析器应用程序中有两种工作模式：向导模式和自定义模式。该导航器包含以下步骤。

![图表 (p.55)](images/tem_guide/fig_p055_01.png)

### 7.1 采集谱图

![图表 (p.55)](images/tem_guide/fig_p055_02.png)

分析器是核心应用程序。可以通过由静电探头或在STEM 模式中生成的样品上的点或区域采集谱图。工作区的顶部附近有一个采集工具栏。它可以控制谱图采集的开始和结束。有一个“设置”齿轮，用于选择采集参数。位于工作区左侧的工具栏有各种用于谱图处理和注释的工具，如下面的屏幕截图所示：

![图表 (p.55)](images/tem_guide/fig_p055_03.png)

比较谱图与MiniQuant 结果on page 5选项位于“谱图”查看器的右上角。您可以将当前谱图与数据树上已打开项目中的任何其他谱图进行比较。可以在表或条形图中查看到即时MiniQuant 结果。右键单击谱图查看器，将显示很多有用的快捷菜单。

#### 7.1.1 采集谱图- 设置

![图标 (p.55)](images/tem_guide/icons/icon_p055_04.png)

下文详细介绍了各个设置：

##### 能量范围(keV)

从“能量范围”下拉列表中的可用选项中选择一个谱图能量范围，可用选项包括：“自动”、“0-10 keV”、“0-20 keV”和“0-40 keV”。应结合电镜的当前加速电压选择适当的能量范围。如果加速电压高于10 kV，要查看可能要在高于10 keV 激发的谱线，应选择20 keV 的范围。低于10 kV 时，由于没有谱线在10 keV 以上产生，所以选择10 keV 范围更为妥当。在自动模式下，系统会检查电镜上设置的加速电压，并在软件中设置一个适当的能量范围。

##### 通道数量

从下拉列表中选择要用于显示谱图的通道数量，可用选项包括“自动”、“1024”、“2048”和“4096 (4K)”。 eV/channel 的数量取决于能量范围和所选择的通道数量：

| 能量范围(keV) | 通道数量 | eV/channel |
| --- | --- | --- |
|  | ![图标](images/tem_guide/icons/icon_p056_01.png) | ![图标](images/tem_guide/icons/icon_p056_02.png) |
| 0-10 | 4096 | 2.5 |
| 0-10 | 2048 | 5 |
| 0-10 | 1024 | 10 |
| 0-20 | 4096 | 5 |
| 0-20 | 2048 | 10 |
| 0-20 | 1024 | 20 |
| 0-40 | 4096 | 10 |
| 0-40 | 2048 | 20 |
| 0-40 | 1024 | 40 |

在自动模式下，系统会检查选择的能量范围，并设置一个适当的通道数量。

> **注意：** 能量标定例程是为所有处理时间以及所有可用能源范围和通道数量执行的。这意味着，如果您在执行了能量标定之后更改了任何这些设置，无需重新优化系统。

##### Process Time( 处理时间)

从“处理时间”下拉列表中选择处理时间，可用选项包括“默认”和1 至6。处理时间是指操作期间用于降低由于ED 探头发出X 射线信号所产生的噪音的时间长度。选择不同的处理时间，可以降低不同量的噪音。处理时间越长，噪音越低。如果噪音被减小到最小，谱图中显示的谱峰的分辨率将得到提高，换言之，谱峰将变窄，更容易将其与其能量上可能相近的其他谱峰区分或分解开来。如果选择了“默认”，处理时间将自动设置为一个适当的值。使用的处理时间与数据采集到X 射线谱图中的速度之间存在着相互关联。处理时间1 时间最短，这时X 射线的采集速度最高，但是分辨率会有所降低。处理时间6 时间最长，这时分辨率最高，但是最高采集速度有所降低。因此，处理时间越长，数据采集速度就越低，也就是，在给定的输入计数率，系统死时间越长。( 输入速率不受脉冲处理器的影响。)

##### 采集模式

有三个选项可用于终止采集操作：自动、活时间和计数。
